Repository: ThomasFabula/piezoelectric_simulation

# piezoelectric_simulation

## Summary
Summary of my  historical work on multiphysics FEM simulations of piezoelectric MEMS sensors and resonators using ANSYS. This GitHub repo archives pioneering 
coupled-field piezoelectric simulations from the era of UNIX workstations (DECstation 3100 - Ultrix, HP 9000/730 - HP-UX) and early PCs (386/486 & Coprocessor x87 - MS-DOS), 
focusing on silicon-based resonators with thin-film piezo (AlN, ZnO) layers, quartz DETFs, and hybrid PZT bimorphs.

## Key Topics
- Silicon Resonators & Actuators: Single beams, cantilevers, diaphragms, triple-beam force sensors with ZnO or AlN thin films for excitation/sensing. Hybrid silicon-PZT bimorphs (proof-of-concept).
- Quartz Structures: HF-etched crystals with Au electrodes, various cuts (e.g., AT-cut), especially Double-Ended Tuning Fork (DETF) resonators.
- PZT Ceramics: Siemens VIBRIT 420 (from 1981 datasheet, Redwitz plant) - a classic lead zirconate titanate (Pb[Zr(x)Ti(1-x)]O₃) material widely used for its strong piezoelectric properties. 
- Multiphysics Approach: Coupled structural-electric (piezoelectric) analysis in ANSYS, handling direct and inverse piezoelectric effects, modal/resonant behavior, etc.

## Modern Context & Relevance
This early simulations align with today's Thin-film Piezoelectric-on-Silicon (TPoS) resonators and AlN/ZnO-based MEMS, which are used in high-Q sensors, RF filters,
and timing devices. Techniques have advanced with better meshing, PMLs for anchor loss, and handling of TED (thermoelastic damping) and electrode losses. DETF structures remain popular for resonant sensors (force, acceleration, temperature) due to high sensitivity via frequency shift.

## Modern literatrure
Thin-Film Piezoelectric-On-Silicon Resonators: A Comprehensive Review
- https://advanced.onlinelibrary.wiley.com/doi/10.1002/admt.202501772
- https://www.mdpi.com/1424-8220/20/17/4978

## Resources from TFConsult.com 
My website provides deeper dives (in German/English) on FE modeling of resonant sensors, quartz force sensors, piezoelectric micro-actuators, and microsystems 
modeling. Publications and reviews document triple-beam resonant silicon force sensors with piezoelectric thin films and broader MEMS R&D.

## Multiphysics: coupled-field analysis Finite-Element-Method (FEM) Simulation

### Hardware & Software 
- with ANSYS(R) FEM-program (FEA: finite element analysis) 
- UNIX workstations: Digital DECstation3100 - Ultrix, Hewlett-Packard HP9000/730 - HP-UX
- and PC-486 (MS-DOS) personal computers

### MEMS sensors
- MEMS-sensors based on silicon resonators with piezoelectric thin-film layers (AlN, ZnO)
- etched quartz crystals (e.g. DETF: Double-Ended Tuning Fork)
- bimorph structures, i.e. silicon & PZT ceramics as PoC (proof-of-concept)

## FEM - Finite Element Method

### Silicon
- piezoelectric simulation of MEMS sensors & actuators
- silicon resonators & actuators (single beams, diaphragms, cantilever, etc.) 
- with ZnO & AlN piezoelectric thin-film layers for excitation & detection
- hybrid silicon bimorph-structures with PZT ceramics (PoC)
- triple-beam force sensors based on silicon & sputtered piezo-electric ZnO thin films

### Quartz
- HF-etched quartz crystals with Au (gold) electrodes
- use of different quartz cuts (e.g. AT, etc.)
- Double-Ended-Tuning-Fork (= DETF)

### PZT ceramics 
lead zirconium titanate, commonly abbreviated as PZT:
- PZT (Pb[Zr(x)Ti(1-x)]O3), one of the world’s most widely used piezoelectric ceramic materials
- here: Siemens VIBRIT420 (Data sheet 1981), SIEMENS Piezokeramik PZT
- Datenblatt VIBRIT®, Piezoelectric Ceramics from Siemens, Redwitz
- VIBRIT - Piezoceramics from Siemens, Ord.-No.: N-281/5035-101
- https://en.wikipedia.org/wiki/Lead_zirconate_titanate

## Further information

### Deutsch
- https://katalog.slub-dresden.de/id/0-016158210
- https://tfconsult.com/entwurf-und-auslegung-mikromechanischer-strukturen/
- https://tfconsult.com/fe-modellierung-resonanter-sensoren/
- https://tfconsult.com/berechnung-von-quarz-kraftsensoren/
- https://tfconsult.com/piezoelectric-micro-actuators/

### English
- https://tfconsult.com/piezoelectrical-driven-force-sensor/
- https://tfconsult.com/fe-modeling-of-resonant-sensors/
- https://tfconsult.com/microsystems-modeling/

### TAG archives
- https://tfconsult.com/tag/piezo/
- https://tfconsult.com/tag/bmft/
- https://tfconsult.com/tag/multiphysics/
- https://tfconsult.com/tag/fasens/
- https://tfconsult.com/tag/mems/
- https://tfconsult.com/tag/quarz/
- https://tfconsult.com/tag/zno/

## Reviews
- https://tfconsult.com/research-development-of-microsensors/
- https://tfconsult.com/30y-anniversary-mems-semiconductors/
- https://tfconsult.com/resonant-microsensors/

## Publications
- https://tfconsult.com/publications/

=> to be continued

File: ANSYS/F18/ZNO.DAT
/com  Materialdaten: Zinkoxid - ZnO
/com  aus Landolt-Börnstein, LB III/17, Kap. 3.5, S.35ff
/com
/com density (g/cm3), T=298 K      
dich=5.67526
/com  melting point: T ca. 2300 K
/com  thermal expansion coefficients
/com  (interferometric and capacitance method)
/com  alpha parallel c
/com  alpha (1/K)  temp (K)
-0.18e-7     9
-0.59e-7    13
-1.20e-7    17
-2.50e-7    22.5
-4.80e-7    30
-7.20e-7    40
-8.85e-7    60
-8.65e-7    80
-6.20e-7   100
-1.60e-7   120
5.00e-7    150
15.1e-7    200
22.5e-7    250
29.2e-7    300
38.2e-7    400
43.8e-7    500
47.0e-7    600
49.0e-7    700
49.8e-7    800
/com  alpha perpendicular c
/com  alpha (1/K)  temp (K)
-0.09e-7     9
-0.26e-7    13
-0.60e-7    17
-1.45e-7    22.5
-2.70e-7    30
-4.10e-7    40
-5.15e-7    60
-3.80e-7    80
0.40e-7    100
6.40e-7    120
16.9e-7    150
28.8e-7    200
39.0e-7    250
47.5e-7    300
60.7e-7    400
71.5e-7    500
78.5e-7    600
81.3e-7    700
83.0e-7    800
/com  thermal conductivity kappa k
/com  (steady-state longitudinal heat flow)
/com  wobei: k(average) = 1/3 (2*k11 + k33)
/com  k(average) (+100 W/Km)  temp (K)
5.30      30
4.50      40
3.90      50
3.10      65  
2.60      80
2.10     100
1.34     150
0.95     200
0.72     250
0.54     300
/com  elastic moduli cij (10e12 dyn/cm2), T=298 K
/com
/com  elastic compliances sij (10e-12 cm2/dyn), T=298 K
/com
/com  temp.coeff. of elastic constants Tsij (10e-5 1/K)        
/com
/com  piezoelectrical strain/stress coeff., RT
/com  d33, e15, e31, e33
/com
/com  electromechanical coupling factor, RT
/com  k15, k13, k33, kt
/com 
/com  pyroelectric constants p (10e-10 As/cm2 K)
/com  pe parallel c     T(K)
/com  px parallel c     T(K)
