Repository: ThomasFabula/piezoelectric_simulation

# piezoelectric_simulation

## Summary
Summary of my  historical work on multiphysics FEM simulations of piezoelectric MEMS sensors and resonators using ANSYS. This GitHub repo archives pioneering 
coupled-field piezoelectric simulations from the era of UNIX workstations (DECstation 3100 - Ultrix, HP 9000/730 - HP-UX) and early PCs (386/486 & Coprocessor x87 - MS-DOS), 
focusing on silicon-based resonators with thin-film piezo (AlN, ZnO) layers, quartz DETFs, and hybrid PZT bimorphs.

## Key Topics
- Silicon Resonators & Actuators: Single beams, cantilevers, diaphragms, triple-beam force sensors with ZnO or AlN thin films for excitation/sensing. Hybrid silicon-PZT bimorphs (proof-of-concept).
- Quartz Structures: HF-etched crystals with Au electrodes, various cuts (e.g., AT-cut), especially Double-Ended Tuning Fork (DETF) resonators.
- PZT Ceramics: Siemens VIBRIT 420 (from 1981 datasheet, Redwitz plant) - a classic lead zirconate titanate (Pb[Zr(x)Ti(1-x)]O₃) material widely used for its strong piezoelectric properties. 
- Multiphysics Approach: Coupled structural-electric (piezoelectric) analysis in ANSYS, handling direct and inverse piezoelectric effects, modal/resonant behavior, etc.

## Modern Context & Relevance
This early simulations align with today's Thin-film Piezoelectric-on-Silicon (TPoS) resonators and AlN/ZnO-based MEMS, which are used in high-Q sensors, RF filters,
and timing devices. Techniques have advanced with better meshing, PMLs for anchor loss, and handling of TED (thermoelastic damping) and electrode losses. DETF structures remain popular for resonant sensors (force, acceleration, temperature) due to high sensitivity via frequency shift.

## Modern literatrure
Thin-Film Piezoelectric-On-Silicon Resonators: A Comprehensive Review
- https://advanced.onlinelibrary.wiley.com/doi/10.1002/admt.202501772
- https://www.mdpi.com/1424-8220/20/17/4978

## Resources from TFConsult.com 
My website provides deeper dives (in German/English) on FE modeling of resonant sensors, quartz force sensors, piezoelectric micro-actuators, and microsystems 
modeling. Publications and reviews document triple-beam resonant silicon force sensors with piezoelectric thin films and broader MEMS R&D.

## Multiphysics: coupled-field analysis Finite-Element-Method (FEM) Simulation

### Hardware & Software 
- with ANSYS(R) FEM-program (FEA: finite element analysis) 
- UNIX workstations: Digital DECstation3100 - Ultrix, Hewlett-Packard HP9000/730 - HP-UX
- and PC-486 (MS-DOS) personal computers

### MEMS sensors
- MEMS-sensors based on silicon resonators with piezoelectric thin-film layers (AlN, ZnO)
- etched quartz crystals (e.g. DETF: Double-Ended Tuning Fork)
- bimorph structures, i.e. silicon & PZT ceramics as PoC (proof-of-concept)

## FEM - Finite Element Method

### Silicon
- piezoelectric simulation of MEMS sensors & actuators
- silicon resonators & actuators (single beams, diaphragms, cantilever, etc.) 
- with ZnO & AlN piezoelectric thin-film layers for excitation & detection
- hybrid silicon bimorph-structures with PZT ceramics (PoC)
- triple-beam force sensors based on silicon & sputtered piezo-electric ZnO thin films

### Quartz
- HF-etched quartz crystals with Au (gold) electrodes
- use of different quartz cuts (e.g. AT, etc.)
- Double-Ended-Tuning-Fork (= DETF)

### PZT ceramics 
lead zirconium titanate, commonly abbreviated as PZT:
- PZT (Pb[Zr(x)Ti(1-x)]O3), one of the world’s most widely used piezoelectric ceramic materials
- here: Siemens VIBRIT420 (Data sheet 1981), SIEMENS Piezokeramik PZT
- Datenblatt VIBRIT®, Piezoelectric Ceramics from Siemens, Redwitz
- VIBRIT - Piezoceramics from Siemens, Ord.-No.: N-281/5035-101
- https://en.wikipedia.org/wiki/Lead_zirconate_titanate

## Further information

### Deutsch
- https://katalog.slub-dresden.de/id/0-016158210
- https://tfconsult.com/entwurf-und-auslegung-mikromechanischer-strukturen/
- https://tfconsult.com/fe-modellierung-resonanter-sensoren/
- https://tfconsult.com/berechnung-von-quarz-kraftsensoren/
- https://tfconsult.com/piezoelectric-micro-actuators/

### English
- https://tfconsult.com/piezoelectrical-driven-force-sensor/
- https://tfconsult.com/fe-modeling-of-resonant-sensors/
- https://tfconsult.com/microsystems-modeling/

### TAG archives
- https://tfconsult.com/tag/piezo/
- https://tfconsult.com/tag/bmft/
- https://tfconsult.com/tag/multiphysics/
- https://tfconsult.com/tag/fasens/
- https://tfconsult.com/tag/mems/
- https://tfconsult.com/tag/quarz/
- https://tfconsult.com/tag/zno/

## Reviews
- https://tfconsult.com/research-development-of-microsensors/
- https://tfconsult.com/30y-anniversary-mems-semiconductors/
- https://tfconsult.com/resonant-microsensors/

## Publications
- https://tfconsult.com/publications/

=> to be continued

File: Materialdaten/AlN-VIBRIT_matdat.txt
ANHANG: Materialdaten (FASENS-Zwischenbericht Nr. 6, Zeitraum: 01.01.-30.06.1992)
	
Bei den analytischen und numerischen Berechnungen wurden folgende Materialdaten verwendet.


Aluminiumnitrid:  
(aus Franz,J., Fortschrittberichte VDI, Reihe 10, Nr.87, 1988
https://katalog.slub-dresden.de/id/0-016158210)

Dichte:	3260 kg/m3

Elastizitätskoeffizienten SEij [Pa-1]:
  3.53e-12  -1.01e-12 -0.76e-12   0        0         0
 -1.01e-12   3.53e-12 -0.76e-12   0        0         0
 -0.76e-12  -0.76e-12  3.00e-12   0        0         0
     0         0         0      8.50e-12   0         0
     0         0         0        0       8.50e-12   0
     0         0         0        0        0       9.00e-12

Piezoelektrische Konstanten dij [C/N]:
     0         0         0        0     -4.08e-12    0
     0         0         0      -4.08e-12  0         0
  -2.0e-12  -2.0e-12   5.53e-12   0        0         0

Dielektrizitätskonstanten εij [As/Vm]:
     8.0e-11   0          0              
     0         8.0e-11    0              
     0         0          9.5e-11        

PZT-Keramik (VIBRIT420, Siemens-Datenblatt):

Dichte:	7600 kg/m3

Elastizitätskoeffizienten SEij [Pa-1]:
  15.4e-12  -5.7e-12  -6.0e-12    0        0         0
  -5.7e-12  15.4e-12  -6.0e-12    0        0         0
  -6.0e-12  -6.0e-12  18.7e-12    0        0         0
     0         0         0     42.2e-12    0         0
     0         0         0        0        45e-12    0
     0         0         0        0        0         45e-12

Piezoelektrische Konstanten dij [C/N]:
     0         0         0        0        0         525e-12
     0         0         0        0        525e-12   0
     -160e-12  -160e-12  355e-12  0        0         0

Dielektrizitätskonstanten εij [As/Vm]:
     14.16e-9  0          0           
     0         14.16e-9   0           
     0         0          14.16e-9
