Repository: ThomasFabula/piezoelectric_simulation

# piezoelectric_simulation

## Summary
Summary of my  historical work on multiphysics FEM simulations of piezoelectric MEMS sensors and resonators using ANSYS. This GitHub repo archives pioneering 
coupled-field piezoelectric simulations from the era of UNIX workstations (DECstation 3100 - Ultrix, HP 9000/730 - HP-UX) and early PCs (386/486 & Coprocessor x87 - MS-DOS), 
focusing on silicon-based resonators with thin-film piezo (AlN, ZnO) layers, quartz DETFs, and hybrid PZT bimorphs.

## Key Topics
- Silicon Resonators & Actuators: Single beams, cantilevers, diaphragms, triple-beam force sensors with ZnO or AlN thin films for excitation/sensing. Hybrid silicon-PZT bimorphs (proof-of-concept).
- Quartz Structures: HF-etched crystals with Au electrodes, various cuts (e.g., AT-cut), especially Double-Ended Tuning Fork (DETF) resonators.
- PZT Ceramics: Siemens VIBRIT 420 (from 1981 datasheet, Redwitz plant) - a classic lead zirconate titanate (Pb[Zr(x)Ti(1-x)]O₃) material widely used for its strong piezoelectric properties. 
- Multiphysics Approach: Coupled structural-electric (piezoelectric) analysis in ANSYS, handling direct and inverse piezoelectric effects, modal/resonant behavior, etc.

## Modern Context & Relevance
This early simulations align with today's Thin-film Piezoelectric-on-Silicon (TPoS) resonators and AlN/ZnO-based MEMS, which are used in high-Q sensors, RF filters,
and timing devices. Techniques have advanced with better meshing, PMLs for anchor loss, and handling of TED (thermoelastic damping) and electrode losses. DETF structures remain popular for resonant sensors (force, acceleration, temperature) due to high sensitivity via frequency shift.

## Modern literatrure
Thin-Film Piezoelectric-On-Silicon Resonators: A Comprehensive Review
- https://advanced.onlinelibrary.wiley.com/doi/10.1002/admt.202501772
- https://www.mdpi.com/1424-8220/20/17/4978

## Resources from TFConsult.com 
My website provides deeper dives (in German/English) on FE modeling of resonant sensors, quartz force sensors, piezoelectric micro-actuators, and microsystems 
modeling. Publications and reviews document triple-beam resonant silicon force sensors with piezoelectric thin films and broader MEMS R&D.

## Multiphysics: coupled-field analysis Finite-Element-Method (FEM) Simulation

### Hardware & Software 
- with ANSYS(R) FEM-program (FEA: finite element analysis) 
- UNIX workstations: Digital DECstation3100 - Ultrix, Hewlett-Packard HP9000/730 - HP-UX
- and PC-486 (MS-DOS) personal computers

### MEMS sensors
- MEMS-sensors based on silicon resonators with piezoelectric thin-film layers (AlN, ZnO)
- etched quartz crystals (e.g. DETF: Double-Ended Tuning Fork)
- bimorph structures, i.e. silicon & PZT ceramics as PoC (proof-of-concept)

## FEM - Finite Element Method

### Silicon
- piezoelectric simulation of MEMS sensors & actuators
- silicon resonators & actuators (single beams, diaphragms, cantilever, etc.) 
- with ZnO & AlN piezoelectric thin-film layers for excitation & detection
- hybrid silicon bimorph-structures with PZT ceramics (PoC)
- triple-beam force sensors based on silicon & sputtered piezo-electric ZnO thin films

### Quartz
- HF-etched quartz crystals with Au (gold) electrodes
- use of different quartz cuts (e.g. AT, etc.)
- Double-Ended-Tuning-Fork (= DETF)

### PZT ceramics 
lead zirconium titanate, commonly abbreviated as PZT:
- PZT (Pb[Zr(x)Ti(1-x)]O3), one of the world’s most widely used piezoelectric ceramic materials
- here: Siemens VIBRIT420 (Data sheet 1981), SIEMENS Piezokeramik PZT
- Datenblatt VIBRIT®, Piezoelectric Ceramics from Siemens, Redwitz
- VIBRIT - Piezoceramics from Siemens, Ord.-No.: N-281/5035-101
- https://en.wikipedia.org/wiki/Lead_zirconate_titanate

## Further information

### Deutsch
- https://katalog.slub-dresden.de/id/0-016158210
- https://tfconsult.com/entwurf-und-auslegung-mikromechanischer-strukturen/
- https://tfconsult.com/fe-modellierung-resonanter-sensoren/
- https://tfconsult.com/berechnung-von-quarz-kraftsensoren/
- https://tfconsult.com/piezoelectric-micro-actuators/

### English
- https://tfconsult.com/piezoelectrical-driven-force-sensor/
- https://tfconsult.com/fe-modeling-of-resonant-sensors/
- https://tfconsult.com/microsystems-modeling/

### TAG archives
- https://tfconsult.com/tag/piezo/
- https://tfconsult.com/tag/bmft/
- https://tfconsult.com/tag/multiphysics/
- https://tfconsult.com/tag/fasens/
- https://tfconsult.com/tag/mems/
- https://tfconsult.com/tag/quarz/
- https://tfconsult.com/tag/zno/

## Reviews
- https://tfconsult.com/research-development-of-microsensors/
- https://tfconsult.com/30y-anniversary-mems-semiconductors/
- https://tfconsult.com/resonant-microsensors/

## Publications
- https://tfconsult.com/publications/

=> to be continued

File: ALN.DAT
/COM  Datei: ALN.DAT

/COM  Materialdaten von Aluminiumnitrid
/COM  Quelle: 
/COM  J.Franz, Piezoelektrische Sensoren auf Siliziumbasis...
/COM  VDI-Bericht Nr.87, VDI-Verlag, 1988
 
c***********************************************
c*** Material 3                                *
c*** Full Piezo Matrix                         *
c*** with NanoAmpere (1e-9)                    *
c***      TeraVolt (1e9)                       *
c***      AtoFarad (1e-18)                     *
c***********************************************
dens,3, 3.260e+03
nlsize,300
c*** ce matrix:
nl,3,271, 344.3e+09, 124.1e+09, 118.7e+09, 0.000e+00, 0.000e+00, 0.000e+00
nl,3,277, 344.3e+09, 118.7e+09, 0.000e+00, 0.000e+00, 0.000e+00
nl,3,282, 393.5e+09, 0.000e+00, 0.000e+00, 0.000e+00
nl,3,286, 117.6e+09, 0.000e+00, 0.000e+00
nl,3,289, 117.6e+09, 0.000e+00
nl,3,291, 111.1e+09
c*** e matrix:
nl,3,133, 0.000e+00, 0.000e+00, 0.000e+00, 0.000e+00,-480.0e+06, 0.000e+00
nl,3,139, 0.000e+00, 0.000e+00, 0.000e+00,-480.0e+06, 0.000e+00, 0.000e+00
nl,3,145,-280.6e+06,-280.6e+06, 1.701e+09, 0.000e+00, 0.000e+00, 0.000e+00
c*** epsilon-s matrix:
nl,3,103, 78.04e+06
nl,3,157, 78.04e+06
nl,3,211, 84.47e+06
nl,3,262, 0.000e+00, 0.000e+00, 0.000e+00
c***********************************************
c*** Material 4                                *
c*** Isoparametric Piezo-Material Properties   *
c*** for E=0                                   *
c***********************************************
dens,4, 3.260e+03
ex,4, 283.3e+09
ey,4, 283.3e+09
ez,4, 333.3e+09
nuxy,4, 0.286
nuxz,4, 0.253
nuyz,4, 0.253
gxy,4, 117.6e+09
gxz,4, 117.6e+09
gyz,4, 111.1e+09
c***********************************************
c*** Material 5                                *
c*** Isoparametric Piezo-Material Properties   *
c*** for D=0                                   *
c***********************************************
dens,5, 3.260e+03
ex,5, 286.4e+09
ey,5, 286.4e+09
ez,5, 369.0e+09
nuxy,5, 0.300
nuxz,5, 0.242
nuyz,5, 0.242
gxy,5, 120.5e+09
gxz,5, 120.5e+09
gyz,5, 111.1e+09

File: Quarz.DAT
/COM
/COM    Datei: Quarz.DAT
/COM

/PREP7			* ANSYS Pre-Prozessor

/COM 	 
/COM   Materialdaten Quarz, 3D anisotrop
/COM

et,3,elty          	  * Piezoelement
mp,dens,3,2.648-9     * Dichte von Quarz [kg/mm3]
/COM
/COM     CE-Matrix: Elastizitaetsmodul-Matrix
/COM     T=25 Grad-C, in [N/mm2], adiabatisch
/COM     (aus: Tichy/Gautschi)
/COM
nl,3,271,86.8e3,7.04e3,11.91e3,-18.04e3
nl,3,277,86.8e3,11.91e3,18.04e3
nl,3,282,105.75e3
nl,3,286,58.2e3
nl,3,289,58.2e3,-18.04e3
nl,3,291,39.88e3

/COM
/COM     E-Matrix: Piezoelektrische-Modulmatrix
/COM     T=20 Grad-C, in [C/mm2]
/COM
nl,3,133,.171e-6,-.171e-6,0,-.041e-6
nl,3,143,.041e-6,-.171e-6

/COM
/COM     EPS-Matrix: Dielektrizitaetsmatrix (Re)
/COM     eps0 = 8.854e-18 [C/Vmm]
/COM
nl,3,103,39.967e-18
nl,3,157,39.967e-18
nl,3,211,41.029e-18

/COM     EPS-Matrix: Dielektrizitaetsmatrix (Im)
