Repository: ThomasFabula/piezoelectric_simulation

# piezoelectric_simulation

## Summary
Summary of my  historical work on multiphysics FEM simulations of piezoelectric MEMS sensors and resonators using ANSYS. This GitHub repo archives pioneering 
coupled-field piezoelectric simulations from the era of UNIX workstations (DECstation 3100 - Ultrix, HP 9000/730 - HP-UX) and early PCs (386/486 & Coprocessor x87 - MS-DOS), 
focusing on silicon-based resonators with thin-film piezo (AlN, ZnO) layers, quartz DETFs, and hybrid PZT bimorphs.

## Key Topics
- Silicon Resonators & Actuators: Single beams, cantilevers, diaphragms, triple-beam force sensors with ZnO or AlN thin films for excitation/sensing. Hybrid silicon-PZT bimorphs (proof-of-concept).
- Quartz Structures: HF-etched crystals with Au electrodes, various cuts (e.g., AT-cut), especially Double-Ended Tuning Fork (DETF) resonators.
- PZT Ceramics: Siemens VIBRIT 420 (from 1981 datasheet, Redwitz plant) - a classic lead zirconate titanate (Pb[Zr(x)Ti(1-x)]O₃) material widely used for its strong piezoelectric properties. 
- Multiphysics Approach: Coupled structural-electric (piezoelectric) analysis in ANSYS, handling direct and inverse piezoelectric effects, modal/resonant behavior, etc.

## Modern Context & Relevance
This early simulations align with today's Thin-film Piezoelectric-on-Silicon (TPoS) resonators and AlN/ZnO-based MEMS, which are used in high-Q sensors, RF filters,
and timing devices. Techniques have advanced with better meshing, PMLs for anchor loss, and handling of TED (thermoelastic damping) and electrode losses. DETF structures remain popular for resonant sensors (force, acceleration, temperature) due to high sensitivity via frequency shift.

## Modern literatrure
Thin-Film Piezoelectric-On-Silicon Resonators: A Comprehensive Review
- https://advanced.onlinelibrary.wiley.com/doi/10.1002/admt.202501772
- https://www.mdpi.com/1424-8220/20/17/4978

## Resources from TFConsult.com 
My website provides deeper dives (in German/English) on FE modeling of resonant sensors, quartz force sensors, piezoelectric micro-actuators, and microsystems 
modeling. Publications and reviews document triple-beam resonant silicon force sensors with piezoelectric thin films and broader MEMS R&D.

## Multiphysics: coupled-field analysis Finite-Element-Method (FEM) Simulation

### Hardware & Software 
- with ANSYS(R) FEM-program (FEA: finite element analysis) 
- UNIX workstations: Digital DECstation3100 - Ultrix, Hewlett-Packard HP9000/730 - HP-UX
- and PC-486 (MS-DOS) personal computers

### MEMS sensors
- MEMS-sensors based on silicon resonators with piezoelectric thin-film layers (AlN, ZnO)
- etched quartz crystals (e.g. DETF: Double-Ended Tuning Fork)
- bimorph structures, i.e. silicon & PZT ceramics as PoC (proof-of-concept)

## FEM - Finite Element Method

### Silicon
- piezoelectric simulation of MEMS sensors & actuators
- silicon resonators & actuators (single beams, diaphragms, cantilever, etc.) 
- with ZnO & AlN piezoelectric thin-film layers for excitation & detection
- hybrid silicon bimorph-structures with PZT ceramics (PoC)
- triple-beam force sensors based on silicon & sputtered piezo-electric ZnO thin films

### Quartz
- HF-etched quartz crystals with Au (gold) electrodes
- use of different quartz cuts (e.g. AT, etc.)
- Double-Ended-Tuning-Fork (= DETF)

### PZT ceramics 
lead zirconium titanate, commonly abbreviated as PZT:
- PZT (Pb[Zr(x)Ti(1-x)]O3), one of the world’s most widely used piezoelectric ceramic materials
- here: Siemens VIBRIT420 (Data sheet 1981), SIEMENS Piezokeramik PZT
- Datenblatt VIBRIT®, Piezoelectric Ceramics from Siemens, Redwitz
- VIBRIT - Piezoceramics from Siemens, Ord.-No.: N-281/5035-101
- https://en.wikipedia.org/wiki/Lead_zirconate_titanate

## Further information

### Deutsch
- https://katalog.slub-dresden.de/id/0-016158210
- https://tfconsult.com/entwurf-und-auslegung-mikromechanischer-strukturen/
- https://tfconsult.com/fe-modellierung-resonanter-sensoren/
- https://tfconsult.com/berechnung-von-quarz-kraftsensoren/
- https://tfconsult.com/piezoelectric-micro-actuators/

### English
- https://tfconsult.com/piezoelectrical-driven-force-sensor/
- https://tfconsult.com/fe-modeling-of-resonant-sensors/
- https://tfconsult.com/microsystems-modeling/

### TAG archives
- https://tfconsult.com/tag/piezo/
- https://tfconsult.com/tag/bmft/
- https://tfconsult.com/tag/multiphysics/
- https://tfconsult.com/tag/fasens/
- https://tfconsult.com/tag/mems/
- https://tfconsult.com/tag/quarz/
- https://tfconsult.com/tag/zno/

## Reviews
- https://tfconsult.com/research-development-of-microsensors/
- https://tfconsult.com/30y-anniversary-mems-semiconductors/
- https://tfconsult.com/resonant-microsensors/

## Publications
- https://tfconsult.com/publications/

=> to be continued

File: Materialdaten-Zinkoxid-ZnO.html
Materialdaten: Zinkoxid - ZnO

Hauptquelle:	a.) Landolt-Boernstein, LB
III/17, Kap. 3.5, S.35ff

b.) sonstige Veröffentlichungen,
Liste im Anhang

Herstellung:			Triode- bzw. Magnetron
Sputtern, dc- bzw. rf-Anregung

Materialart: 			polykristallin

Kristallart: 			C6v

Dichte:			ρ
= 5.67526 g/cm3
(bei T=298 K)

E-Modul:			Es = 120 GPa, 
(senkrecht c-Achse)

Ep = 200 GPa,  (parallel 
c-Achse)

Poissonzahl:			ν
= 0.36

Schichtspannungen:		σ
= 0.1 - 0.5 GPa (1 - 5 μm)

Schmelzpunkt:		Tm ≈
2300 K

Thermische Ausdehnungskoef.:

(interferometrische und kapazitive
Meßmethode)

- parallel c-Achse:		αp
= 2.92e-6 (1/K), (T=300K)

- senkrecht c-Achse:		αs
= 4.75e-6 (1/K), (T=300K)

Wärmekapazität:		ϰ
= 54 W/mK

Abscheidungstemp.:		TS = 400
- 450°C

Widerstand:			Ω
= 3*10e7 - 3*10e10 Ohm*cm (Flik, Twente)

dielektr. Konstante:		ε
= 10.3

pyroelektr. Koeff.:		pσ
= 1.4e-9 C/Kcm², Dicke: 1 μm
(Muller 87)

piezoelektrische Koeff.:		(Einheiten:
m/V bzw. C/N)

d31 = -5.1e-12
C/N		(Muller 87)

d33 = 14.4e-12 C/N

d15 = -8.3e-12
C/N		(Schiller, Polla)

d31 = -5.0e-12 C/N

d33 = 12.4e-12 C/N

d31 =  6.6e-12
C/N		(Twente, Sushi 90)

Werte-Tabelle:
 αp
: parallel c-Achse,

Tabelle: αp
(1/K) - T (K)

-0.18e-7  9

-0.59e-7  13

-1.20e-7  17

-2.50e-7  22.5

-4.80e-7  30

-7.20e-7  40

-8.85e-7  60

-8.65e-7  80

-6.20e-7  100

-1.60e-7  120

5.00e-7  150

15.1e-7  200

22.5e-7  250

29.2e-7  300

38.2e-7  400

43.8e-7  500

47.0e-7  600

49.0e-7  700

49.8e-7  800

Werte-Tabelle:
 αs
: senkrecht c-Achse, 

Tabelle: αs
(1/K) - T (K)

-0.09e-7  9

-0.26e-7  13

-0.60e-7  17

-1.45e-7  22.5

-2.70e-7  30

-4.10e-7  40

-5.15e-7  60

-3.80e-7  80

0.40e-7  100

6.40e-7  120

16.9e-7  150

28.8e-7  200

39.0e-7  250

47.5e-7  300

60.7e-7  400

71.5e-7  500

78.5e-7  600

81.3e-7  700

83.0e-7  800

ϰ
: thermal conductivity kappa, (steady-state longitudinal heat flow),

wobei: ϰaverage
= 1/3 (2*ϰ11
+ ϰ33)

Tabelle: ϰaverage
(W/Km) -  T(K)

530  30

450  40

390  50

310  65

260  80

210  100

134  150

95  200

72  250

54  300

cij :
elastic moduli cE (dyn/cm²), T =
25°C

c11 = 209.7e10

c33 = 210.9e10

c12 = 121.1e10

c13 = 105.1e10

c44 = 42.47e10

c66 = 44.29e10

sij :
elastic compliances (cm²/dyn), T = 25°C

S11 = 7.858e-13

S33 = 6.940e-13  auch 
8.3e-13

S12 = -3.432e-13

S13 = -2.206e-13

S44 = 23.570e-13

S66 = 22.580e-13

Tsij : temp.coeff. of
elastic constants (1/K)

dij : piezoelectrical
coeff. (estE Ldg/dyn), RT

d15 = -30...-40e-8

d31 = -14.1e-8  auch 
-15.63e-8

d33 = 36e-8  auch 
31.8e-8

eij : piezoelectrical
moduli (estE Ldg/cm²), RT

e15 = -9.30e4

e31 = -4.80e4  auch
-18.3e4

e33 = 33.00e4  auch
34.2e4

hydrostatic piezoelectric modulus, bei
C6v:  dh = 2*d31 + d33

dh < 0.6e-8

kij : electromechanical
coupling factor, RT

k15 = 0.285

k31 = 0.182  auch -0.220
/ -0.189

k33 = 0.400  auch 0.472
/ 0.408

kt = 0.310  auch 0.280

p : pyroelectric constants  (10e-10
As/cm²K)

pe parallel c  T(K)

px parallel c  T(K)

εij
: dielectric permittivity, RT

εT11
= 9.26

εT33
= 11.0  auch  8.2

εS11
= 8.33

εS33
= 8.84

βij
: impermeability, RT

βTij
= 0.122
